Repository: aurelienpierre/LibreMecaDesign

# LibreMechanicalDesign

https://aurelienpierre.github.io/LibreMecaDesign/

LibreMecaDesign is at first a librairy and then a complete software to assist mechanical engineers to perform computations and analyses in machine design and materials selection.

Written in Python, it is intended to be used either as a librairy in Python script or as a stand-alone GUI software.

The software architecture is layer-style :
* Layer 0 : properties of materials and fluids - gathered in a database and accessible through a simple search (Google style) whose results are stored in a class for later use
* Layer 1 : properties of mechanical objects (beams, gears, etc.) stored into classes and connected by formal equations
        * geometrical properties
        * material properties
        * intern stresses properties
        * external forces properties
* Layer 2 : procedures to compute and connect properties gathered into modules
* Layer 3 : numeric, symbolic and finite differences solver
* Layer 4 : GUI

File: lib/materials/SAE/carbon-steel.csv
SAE Handbook, Society of Automotive Engineers, Warrenddale, PA; Metals Handbook, American Society for Metals, Material Park, Ohio, Azo Materials azom.com															
property	aliases	treatment	chemical formula	modulus of elasticity	modulus of rigidity	Poisson's ratio	volumic mass	tensile yield strength at 0,2 %	ultimate tensile strength	thermal expansion coefficient	brinell hardness	Rockwell B hardness	Rockwell C hardness	Fatigue strength at 5E8 cycles	Elongation at break
symbol	none	none	none	E	G	nu	rho	S_y	S_ut	alpha	HB	HRB	HRC	S_f	epsilon
unit		none	none	GPa	GPa	dimensionless	kg/m³	MPa	MPa	E-6 °C^-1	HB	HRB	HRC	Mpa	ratio
1010		hot rolled	FeMnSPC	200	80	0.28	7870	179	324	12.2	95				0.28
1010		cold rolled	FeMnSPC	200	80	0.28	7870	303	365	12.2	105				0.2
1020		hot rolled	FeMnSPC	205	80	0.28	7870	207	379	11.7	111				0.25
1020		cold rolled	FeMnSPC	205	80	0.28	7870	350	420	11.7	131				0.15
1030		hot rolled	FeMnSPC	200	80	0.28	7850	259	469	11.7	137				0.2
1030		normalized @ 900°C	FeMnSPC	200	80	0.28	7850	345	517	11.7	149				0.32
1030		cold rolled	FeMnSPC	200	80	0.28	7850	441	524	11.7	149				0.12
1030		quench & temper @ 538°C	FeMnSPC	200	80	0.28	7850	517	669	11.7	255				0.28
1030		quench & temper @ 426°C	FeMnSPC	200	80	0.28	7850	579	731	11.7	302				0.23
1030		quench & temper @ 204°C	FeMnSPC	200	80	0.28	7850	648	848	11.7	495				0.17
1035		hot rolled	FeMnSPC	200	80	0.28	7850	276	496	11	143				0.18
1035		cold rolled	FeMnSPC	200	80	0.28	7850	462	552	11	163				0.12
1040		hot rolled	FeMnSPC	200	80	0.28	7845	290	524	11.3	149				0.18
1040		normalized @ 900°C	FeMnSPC	200	80	0.28	7845	372	593	11.3	170				0.28
1040		cold rolled	FeMnSPC	200	80	0.28	7845	490	586	11.3	170				0.12
1040		quench & temper @ 650°C	FeMnSPC	200	80	0.28	7845	434	634	11.3	192				0.29
1040		quench & temper @ 426°C	FeMnSPC	200	80	0.28	7845	552	758	11.3	241				0.21
1040		quench & temper @ 204°C	FeMnSPC	200	80	0.28	7845	593	779	11.3	262				0.19
1045		hot rolled	FeMnSPC	200	80	0.28	7870	310	565		163				0.16
1045		cold rolled	FeMnSPC	200	80	0.28	7870	531	627		179				0.12
1050		hot rolled	FeMnSPC	200	80	0.28	7850	345	621		179				0.15
1050		normalized @ 900°C	FeMnSPC	200	80	0.28	7850	427	745		217				0.2
1050		cold rolled	FeMnSPC	200	80	0.28	7850	579	689		197				0.1
1050		quench & temper @ 650°C	FeMnSPC	200	80	0.28	7850	538	717		235				0.28
1050		quench & temper @ 426°C	FeMnSPC	200	80	0.28	7850	793	1089		444				0.13
1050		quench & temper @ 204°C	FeMnSPC	200	80	0.28	7850	807	1124		514				0.09
1060		hot rolled	FeMnSPC	200	80	0.28	7850	372	676	11	200				0.12
1060		normalized @ 900°C	FeMnSPC	200	80	0.28	7850	421	772	11	229				0.18
1060		quench & temper @ 650°C	FeMnSPC	200	80	0.28	7850	524	800	11	229				0.23
1060		quench & temper @ 426°C	FeMnSPC	200	80	0.28	7850	669	965	11	277				0.17
1060		quench & temper @ 204°C	FeMnSPC	200	80	0.28	7850	765	1076	11	311				0.14
1095		hot rolled	FeMnSPC	200	80	0.28	7850	455	827	11	248				0.1
1095		cold drawn	FeMnSPC	200	80	0.28	7850	525	685	11	197				0.1
1095		normalized @ 900°C	FeMnSPC	200	80	0.28	7850	496	1014	11					0.09
1095		quench & temper @ 650°C	FeMnSPC	200	80	0.28	7850	552	896	11	269				0.21
1095		quench & temper @ 426°C	FeMnSPC	200	80	0.28	7850	772	1213	11	363				0.12
1095		quench & temper @ 204°C	FeMnSPC	200	80	0.28	7850	814	1262	11	375				0.1

File: lib/materials/SAE/stainless-steel.csv
Properties Of some Metals and Alloys, International Nicel Co., New York; Azo Materials, azom.com															
property	aliases	treatment	chemical formula	modulus of elasticity	modulus of rigidity	Poisson's ratio	volumic mass	tensile yield strength at 0,2 %	ultimate tensile strength	thermal expansion coefficient	brinell hardness	Rockwell B hardness	Rockwell C hardness	Fatigue strength at 5E8 cycles	Elongation at break
symbol	none	none	none	E	G	nu	rho	S_y	S_ut	alpha	HB	HRB	HRC	S_f	epsilon
unit	none	none	none	GPa	GPa	dimensionless	kg/m³	MPa	MPa	E-6 °C^-1	HB	HRB	HRC	Mpa	dimensionless
301	X10CrNi18-8, S30100, 1.4310, 2331	strip annealed	FeCCrNiMnSiPS	193	80	0.28	7880	276	758	17.5		85			0.6
301	X10CrNi18-8, S30100, 1.4310, 2331	cold rolled	FeCCrNiMnSiPS	193	80	0.28	7880	1138	1379	17.5			41		0.08
302		sheet annealed	FeCrNiMnSiCSP	193	80	0.28	7880	276	621			85			0.5
302		sheet annealed	FeCrNiMnSiCSP	193	80	0.28	7880	1138	1310				40		0.05
304		sheet annealed	FeCCrNiMnSiPS	193	81	0.27	7850	241	586	17		80			0.5
304		cold rolled	FeCCrNiMnSiPS	193	81	0.27	7850	1103	1276	17			40		0.04
314		bar annealed	FeCrNiMnSiCSP	200	80	0.27	7850	345	689	16	180				0.45
316		sheet annealed	FeCCrNiMoMnSiPS	190	80	0.27	7870	276	621	16.5		85			0.5
330		hot rolled	FeNiCrMnSiCPS	197	80	0.28	8000	379	689	14.4	200				0.35
330		annealed	FeNiCrMnSiCPS	197	80	0.28	8000	241	552	14.4	150				0.15
410	"X12Cr13, 2302, 1.4006
	

"	sheet annealed	FeCCrNiMnSiPS	200	80	0.28	7800	310	483	11		80			0.25
410	"X12Cr13, 2302, 1.4006
	

"	heat treated	FeCCrNiMnSiPS	200	80	0.28	7800	965	1241	11			39		0.15
420	X20Cr13, 2303, 1.4021	bar annealed	FeCCrMnSiP	200	80	0.28	7800	345	655	10.8		92			0.25
420	X20Cr13, 2303, 1.4021	heat treated	FeCCrMnSiP	200	80	0.28	7800	1344	1586	10.8	500				0.08
431	X17CrNi16-2, 1.4057, 2321	bar annealed	FeCCrNiMnSiPS	200	80	0.28	7800	655	862	11.1	260				0.25
431	X17CrNi16-2, 1.4057, 2321	heat treated	FeCCrNiMnSiPS	200	80	0.28	7800	1034	1344	11.1	400				0.15
440C		bar annealed	FeCrCMnSiMo	200	83.9	0.28	7800	448	758	10.2	230				0.14
440C		quench and temper @ 315°C	FeCrCMnSiMo	200	83.9	0.28	7800	1896	1965	10.2			57		0.02

File: lib/materials/SAE/tool-steel.csv
Machine Design Materials reference Issue, Penton Publishing, Cleveland, Ohio; Metal Handbook, ASM, Material Park, Ohio ; Azo Materials azom.com															
property	aliases	treatment	chemical formula	modulus of elasticity	modulus of rigidity	Poisson's ratio	volumic mass	tensile yield strength at 0,2 %	ultimate tensile strength	thermal expansion coefficient	brinell hardness	Rockwell B hardness	Rockwell C hardness	Fatigue strength at 5E8 cycles	Elongation at break
symbol	none	none	none	E	G	nu	rho	S_y	S_ut	alpha	HB	HRB	HRC	S_f	epsilon
unit		none	none	GPa	GPa	dimensionless	kg/m³	MPa	MPa	E-6 °C^-1	HB	HRB	HRC	Mpa	dimensionless
1340		annealed	FeMnCSiSP	200	80	0.28	7870	434	703	11.5	204				0.25
1340		quench & temper	FeMnCSiSP	200	80	0.28	7870	752	862	11.5	250				0.21
4027		annealed	FeMnCMoSiSP	200	80	0.28	7850	324	517		150				0.3
4027		quench & temper	FeMnCMoSiSP	200	80	0.28	7850	779	910		264				0.12
4130	Chromoly	annealed @ 788°C	FeCrMnCSiMoSP	200	80	0.28	7850	359	558		156				0.28
4130	Chromoly	normalized @ 900°C	FeCrMnCSiMoSP	200	80	0.28	7850	434	669		197				0.25
4130	Chromoly	quench & temper @ 650°C	FeCrMnCSiMoSP	200	80	0.28	7850	703	814		245				0.22
4130	Chromoly	quench & temper @ 425°C	FeCrMnCSiMoSP	200	80	0.28	7850	1193	1282		380				0.13
4130	Chromoly	quench & temper @ 205°C	FeCrMnCSiMoSP	200	80	0.28	7850	1462	1627		410				0.1
4140		annealed @ 788°C	FeCrMnCSiMoSP	200	80	0.28	7850	421	655	12.2	197				0.26
4140		normalized @ 900°C	FeCrMnCSiMoSP	200	80	0.28	7850	655	1020	12.2	302				0.18
4140		quench & temper @ 650°C	FeCrMnCSiMoSP	200	80	0.28	7850	655	758	12.2	230				0.22
4140		quench & temper @ 425°C	FeCrMnCSiMoSP	200	80	0.28	7850	1138	1248	12.2	370				0.13
4140		quench & temper @ 205°C	FeCrMnCSiMoSP	200	80	0.28	7850	1641	1772	12.2	510				0.08
4340		quench & temper @ 650°C	FeNiCrMnCSiSP	200	80	0.28	7850	855	965	12.3	280				0.19
4340		quench & temper @ 540°C	FeNiCrMnCSiSP	200	80	0.28	7850	1076	1172	12.3	360				0.13
4340		quench & temper @ 425°C	FeNiCrMnCSiSP	200	80	0.28	7850	1365	1469	12.3	430				0.1
4340		quench & temper @ 205°C	FeNiCrMnCSiSP	200	80	0.28	7850	1586	1724	12.3	486				0.1
6150		annealed	FeCrMnSiVSP	200	80	0.28	7850	407	662		192				0.23
6150		quench & temper	FeCrMnSiVSP	200	80	0.28	7850	1020	1082		314				0.16
8740		annealed	FeMnNiCrCMoSiP	200	80	0.28	7850	414	655		190				0.25
8740		quench & temper	FeMnNiCrCMoSiP	200	80	0.28	7850	917	993		288				0.18
